Repository: SyedKumailHussainNaqvi/ML-Catalyst-particle-size-PTC-prediction

Machine Learning-Enhanced Catalyst Particle Size Optimization and Performance Prediction of Platinum on Carbon Electrocatalysts

File: Dataset Catalyst Particle Size Optimization/Generability_Experimential/Pt.csv
DOI,Composition,Pt_wt,Pt_size,Surface_area,N_doped,pH,Current_Density,Overpotential
10.1039/d0se01516d,Pt,1.4,0.36,586.9,12.1,0.3,100,89.1
10.1039/d0se01516d,Pt,1.4,0.36,586.9,12.1,0.3,10,18.1
10.1021/acsnano.8b01022,Pt,6.22,5.5,842,1.82,14,150,323
10.1021/acsnano.8b01022,Pt,6.22,5.5,842,1.82,14,100,235
10.1021/acsnano.8b01022,Pt,6.22,5.5,842,1.82,14,80,194
10.1021/acsnano.8b01022,Pt,6.22,5.5,842,1.82,14,60,155
10.1021/acsnano.8b01022,Pt,6.22,5.5,842,1.82,14,50,133
10.1021/acsnano.8b01022,Pt,6.22,5.5,842,1.82,14,40,111
10.1021/acsnano.8b01022,Pt,6.22,5.5,842,1.82,14,20,60
10.1021/acsnano.8b01022,Pt,6.22,5.5,842,1.82,14,10,30
10.1016/j.jssc.2018.03.030,Pt,46,3.5,36,0,13,10,470
10.1016/j.jechem.2021.04.065,Pt,9.58,2.1,839.24,27,0.3,80,108
10.1016/j.jechem.2021.04.065,Pt,9.58,2.1,839.24,27,0.3,60,90
10.1016/j.jechem.2021.04.065,Pt,9.58,2.1,839.24,27,0.3,50,80
10.1016/j.jechem.2021.04.065,Pt,9.58,2.1,839.24,27,0.3,40,71
10.1016/j.jechem.2021.04.065,Pt,9.58,2.1,839.24,27,0.3,20,50
10.1016/j.jechem.2021.04.065,Pt,9.58,2.1,839.24,27,0.3,10,38
10.1016/j.cej.2021.130749,Pt,3.24,5,1715,1.23,13,10,80
10.1002/adfm.202001756,Pt,10.2,2,402,0,0.3,50,50
10.1002/adfm.202001756,Pt,10.2,2,402,0,0.3,40,45.2
10.1002/adfm.202001756,Pt,10.2,2,402,0,0.3,20,34.6
10.1002/adfm.202001756,Pt,10.2,2,402,0,0.3,10,28.27

File: Dataset Catalyst Particle Size Optimization/Generability_Experimential/PtNi.csv
DOI,Composition,Pt_wt,Pt_size,Surface_area,N_doped,pH,Current_Density,Overpotential
10.1021/acsnano.8b01022,PtNi,14.2,7.2,588,1.48,14,60,391
10.1021/acsnano.8b01022,PtNi,14.2,7.2,588,1.48,14,50,348
10.1021/acsnano.8b01022,PtNi,14.2,7.2,588,1.48,14,40,304
10.1021/acsnano.8b01022,PtNi,14.2,7.2,588,1.48,14,20,190
10.1021/acsnano.8b01022,PtNi,14.2,7.2,588,1.48,14,10,118
10.1016/j.jpowsour.2018.09.006,PtNi,10.11,6,347,4.3,14,100,220
10.1016/j.jpowsour.2018.09.006,PtNi,10.11,6,347,4.3,14,80,202
10.1016/j.jpowsour.2018.09.006,PtNi,10.11,6,347,4.3,14,60,177
10.1016/j.jpowsour.2018.09.006,PtNi,10.11,6,347,4.3,14,50,159
10.1016/j.jpowsour.2018.09.006,PtNi,10.11,6,347,4.3,14,40,139
10.1016/j.jpowsour.2018.09.006,PtNi,10.11,6,347,4.3,14,20,79
10.1016/j.jpowsour.2018.09.006,PtNi,10.11,6,347,4.3,14,10,42

File: Dataset Catalyst Particle Size Optimization/Generability_Experimential/PtRu.csv
DOI,Composition,Pt_wt,Pt_size,Surface_area,N_doped,pH,Current_Density,Overpotential
10.1039/c8ee00402a,PtRu,5.24,5.12,105.2,0,0.3,100,145.3
10.1039/c8ee00402a,PtRu,5.24,5.12,105.2,0,0.3,80,132.1
10.1039/c8ee00402a,PtRu,5.24,5.12,105.2,0,0.3,60,115.6
10.1039/c8ee00402a,PtRu,5.24,5.12,105.2,0,0.3,50,105.7
10.1039/c8ee00402a,PtRu,5.24,5.12,105.2,0,0.3,40,93.6
10.1039/c8ee00402a,PtRu,5.24,5.12,105.2,0,0.3,20,65
10.1039/c8ee00402a,PtRu,5.24,5.12,105.2,0,0.3,10,46.6
10.1039/c8ee00402a,PtRu,4.42,2.57,630.3,0,0.3,100,43.1
10.1039/c8ee00402a,PtRu,4.42,2.57,630.3,0,0.3,80,39.6
10.1039/c8ee00402a,PtRu,4.42,2.57,630.3,0,0.3,60,35.2
10.1039/c8ee00402a,PtRu,4.42,2.57,630.3,0,0.3,50,31.9
10.1039/c8ee00402a,PtRu,4.42,2.57,630.3,0,0.3,40,29.7
10.1039/c8ee00402a,PtRu,4.42,2.57,630.3,0,0.3,20,24.2
10.1039/c8ee00402a,PtRu,4.42,2.57,630.3,0,0.3,10,19.7
10.1016/j.cej.2021.131085,PtRu,27,1.9,161,32.34,13,50,124
10.1016/j.cej.2021.131085,PtRu,27,1.9,161,32.34,13,40,111
10.1016/j.cej.2021.131085,PtRu,27,1.9,161,32.34,0.3,20,82
10.1016/j.cej.2021.131085,PtRu,27,1.9,161,32.34,13,20,81
10.1016/j.cej.2021.131085,PtRu,27,1.9,161,32.34,13,10,61
10.1016/j.cej.2021.131085,PtRu,27,1.9,161,32.34,0.3,10,53
10.1039/c8ee00402a,PtRu,19.82,2.84,259.8,0,0.3,100,61.8
10.1039/c8ee00402a,PtRu,19.82,2.84,259.8,0,0.3,80,53.9
10.1039/c8ee00402a,PtRu,19.82,2.84,259.8,0,0.3,60,46.2
10.1039/c8ee00402a,PtRu,19.82,2.84,259.8,0,0.3,50,40.7
10.1039/c8ee00402a,PtRu,19.82,2.84,259.8,0,0.3,40,37.4
10.1039/c8ee00402a,PtRu,19.82,2.84,259.8,0,0.3,20,25.3
10.1039/c8ee00402a,PtRu,19.82,2.84,259.8,0,0.3,10,19.5
